Repository: mivanejkologistruct-code/DSTU_2010___

# `materials` Folder

This folder stores machine-readable material data transcribed for the bending calculator.

## Contents
- `concrete_dbn.json` - DBN-derived concrete class properties and polynomial coefficients used by the fiber solver.
- `display_limits.json` - chart-display defaults and label-position presets used by the Streamlit visualization layer.
- `steel_catalog.json` - reinforcement strength, modulus, ductility, and safety-factor data used by the solver.
- `rebar_area_mm2.json` - nominal rebar diameters and areas used by the UI helper to convert `count x diameter` into layer area.

File: materials/steel_catalog.json
[
  {
    "steel_class": "A240C",
    "f_yk_mpa": 240.0,
    "gamma_s": 1.05,
    "e_s_mpa": 210000.0,
    "epsilon_ud": 0.025
  },
  {
    "steel_class": "Vr-I",
    "f_yk_mpa": 405.0,
    "gamma_s": 1.25,
    "e_s_mpa": 210000.0,
    "epsilon_ud": 0.025
  },
  {
    "steel_class": "A400C",
    "f_yk_mpa": 400.0,
    "gamma_s": 1.1,
    "e_s_mpa": 210000.0,
    "epsilon_ud": 0.025
  },
  {
    "steel_class": "A500C",
    "f_yk_mpa": 500.0,
    "gamma_s": 1.15,
    "e_s_mpa": 200000.0,
    "epsilon_ud": 0.02
  },
  {
    "steel_class": "A500C_large",
    "f_yk_mpa": 500.0,
    "gamma_s": 1.2,
    "e_s_mpa": 200000.0,
    "epsilon_ud": 0.02
  },
  {
    "steel_class": "B500",
    "f_yk_mpa": 500.0,
    "gamma_s": 1.2,
    "e_s_mpa": 190000.0,
    "epsilon_ud": 0.012
  }
]
